Repository: usnistgov/SLP_data_code

This repository will eventually contain the data and code that
accompanies the book chapter *Bayesian Hierarchical Models for Service
Life Prediciton of Polymers*.  

For the internal NIST review, see this repository
[https://gitlab.nist.gov/gitlab/apintar/slp_data_code](https://gitlab.nist.gov/gitlab/apintar/slp_data_code)

File: data/sealanta_outdoor_modulus_measurements_9_15_to_2_17.csv
Y,X1,X2,X3,X4,X5,X6,X7
Modulus,Tension,Compression,Start exposure,Stop exposure,Days,Test#,Sample #
1,0,1,9/1/2015,9/1/2015,0,1,13
1,0,1,9/1/2015,9/1/2015,0,1,14
1,0,1,9/1/2015,9/1/2015,0,1,15
1,0,1,9/1/2015,9/1/2015,0,1,16
1,0,1,9/1/2015,9/1/2015,0,1,17
1,0,1,9/1/2015,9/1/2015,0,1,18
1,0,1,9/1/2015,9/1/2015,0,1,19
1,0,1,9/1/2015,9/1/2015,0,1,20
1,0,1,9/1/2015,9/1/2015,0,1,21
1,0,1,9/1/2015,9/1/2015,0,1,22
1,0,1,9/1/2015,9/1/2015,0,1,23
1,0,1,9/1/2015,9/1/2015,0,1,24
0.637381168,0,1,9/1/2015,10/8/2015,28,1,13
0.6675,0,1,9/1/2015,10/8/2015,28,1,14
0.656,0,1,9/1/2015,10/19/2015,41,1,15
0.50315,0,1,9/1/2015,10/19/2015,41,1,16
0.31778,0,1,9/1/2015,10/26/2015,48,1,17
0.433,0,1,9/1/2015,10/26/2015,48,1,18
0.4365,0,1,9/1/2015,11/2/2015,55,1,19
0.491225,0,1,9/1/2015,11/2/2015,55,1,20
0.4117,0,1,9/1/2015,11/9/2015,62,1,21
0.40247,0,1,9/1/2015,11/9/2015,62,1,22
0.4702,0,1,9/1/2015,11/16/2015,69,1,23
0.4664,0,1,9/1/2015,11/16/2015,69,1,24
0.3601,0,1,9/1/2015,11/23/2015,74,1,13
0.424,0,1,9/1/2015,11/23/2015,74,1,14
0.4726,0,1,9/1/2015,12/1/2015,81,1,15
0.4728,0,1,9/1/2015,12/1/2015,81,1,16
0.391,0,1,9/1/2015,12/8/2015,88,1,17
0.377565,0,1,9/1/2015,12/8/2015,88,1,18
0.358,0,1,9/1/2015,12/8/2015,88,1,19
0.323,0,1,9/1/2015,12/8/2015,88,1,20
0.39449,0,1,9/1/2015,12/8/2015,88,1,21
0.44787,0,1,9/1/2015,12/8/2015,88,1,22
0.3585,0,1,9/1/2015,12/14/2015,104,1,13
0.4477,0,1,9/1/2015,12/14/2015,104,1,14
0.3688,0,1,9/1/2015,12/14/2015,104,1,16
0.4386,0,1,9/1/2015,12/14/2015,104,1,17
0.2532,0,1,9/1/2015,12/14/2015,104,1,18
0.43627,0,1,9/1/2015,12/14/2015,104,1,19
0.3923,0,1,9/1/2015,12/14/2015,104,1,20
0.385,0,1,9/1/2015,12/14/2015,104,1,21
0.4665,0,1,9/1/2015,12/14/2015,104,1,24
1,1,0,9/1/2015,9/1/2015,0,1,2
1,1,0,9/1/2015,9/1/2015,0,1,3
1,1,0,9/1/2015,9/1/2015,0,1,5
1,1,0,9/1/2015,9/1/2015,0,1,6
1,1,0,9/1/2015,9/1/2015,0,1,12
0.817,1,0,9/1/2015,10/8/2015,28,1,2
0.7053,1,0,9/1/2015,10/19/2015,41,1,3
0.568585,1,0,9/1/2015,10/26/2015,48,1,5
0.532565,1,0,9/1/2015,10/26/2015,48,1,6
0.549283,1,0,9/1/2015,11/16/2015,69,1,12
0.5685,1,0,9/1/2015,11/23/2015,74,1,2
0.5201,1,0,9/1/2015,12/1/2015,81,1,3
0.269604,1,0,9/1/2015,12/8/2015,88,1,5
0.381178,1,0,9/1/2015,12/8/2015,88,1,6
0.5055,1,0,9/1/2015,12/14/2015,104,1,2
0.3984,1,0,9/1/2015,12/14/2015,104,1,3
0.455793,1,0,9/1/2015,12/14/2015,104,1,5
0.488152,1,0,9/1/2015,12/14/2015,104,1,6
0.402084,1,0,9/1/2015,12/14/2015,104,1,12
1,0,1,1/11/2016,1/11/2016,0,2,1
1,0,1,1/11/2016,1/11/2016,0,2,2
1,0,1,1/11/2016,1/11/2016,0,2,3
1,0,1,1/11/2016,1/11/2016,0,2,4
1,0,1,1/11/2016,1/11/2016,0,2,5
1,0,1,1/11/2016,1/11/2016,0,2,6
1,0,1,1/11/2016,1/11/2016,0,2,7
1,0,1,1/11/2016,1/11/2016,0,2,8
1,0,1,1/11/2016,1/11/2016,0,2,9
1,0,1,1/11/2016,1/11/2016,0,2,10
1,0,1,1/11/2016,1/11/2016,0,2,11
1,0,1,1/11/2016,1/11/2016,0,2,12
0.91,0,1,1/11/2016,1/20/2016,7,2,1
0.3541,0,1,1/11/2016,1/20/2016,7,2,2
0.5469,0,1,1/11/2016,1/29/2016,14,2,3
0.619058,0,1,1/11/2016,1/29/2016,14,2,4
0.3296,0,1,1/11/2016,2/2/2016,21,2,6
0.83,0,1,1/11/2016,2/8/2016,28,2,7
0.75,0,1,1/11/2016,2/16/2016,35,2,9
0.445,0,1,1/11/2016,3/8/2016,56,2,1
0.2025,0,1,1/11/2016,3/8/2016,56,2,2
0.2058,0,1,1/11/2016,4/5/2016,81,2,6
0.5,0,1,1/11/2016,4/12/2016,89,2,7
0.65,0,1,1/11/2016,4/19/2016,96,2,9
0.52,0,1,1/11/2016,4/25/2016,103,2,1
0.15,0,1,1/11/2016,4/25/2016,103,2,2
0.33055,0,1,1/11/2016,4/25/2016,103,2,3
0.241015,0,1,1/11/2016,4/25/2016,103,2,4
0.16134,0,1,1/11/2016,4/25/2016,103,2,6
0.4408,0,1,1/11/2016,4/25/2016,103,2,7
0.483192,0,1,1/11/2016,4/25/2016,103,2,9
0.357155,0,1,1/11/2016,4/25/2016,103,2,12
1,1,0,1/11/2016,1/11/2016,0,2,13
1,1,0,1/11/2016,1/11/2016,0,2,14
1,1,0,1/11/2016,1/11/2016,0,2,15
1,1,0,1/11/2016,1/11/2016,0,2,16
1,1,0,1/11/2016,1/11/2016,0,2,17
1,1,0,1/11/2016,1/11/2016,0,2,18
1,1,0,1/11/2016,1/11/2016,0,2,19
1,1,0,1/11/2016,1/11/2016,0,2,20
1,1,0,1/11/2016,1/11/2016,0,2,21
1,1,0,1/11/2016,1/11/2016,0,2,22
1,1,0,1/11/2016,1/11/2016,0,2,23
1,1,0,1/11/2016,1/11/2016,0,2,24
0.8205,1,0,1/11/2016,1/20/2016,7,2,13
0.95231,1,0,1/11/2016,1/20/2016,7,2,14
0.939427,1,0,1/11/2016,1/29/2016,14,2,15
0.923533,1,0,1/11/2016,1/29/2016,14,2,16
1.0452,1,0,1/11/2016,2/2/2016,21,2,17
0.82608,1,0,1/11/2016,2/2/2016,21,2,18
0.811176,1,0,1/11/2016,2/8/2016,28,2,19
0.817031,1,0,1/11/2016,2/8/2016,28,2,20
0.861728,1,0,1/11/2016,2/16/2016,35,2,21
0.64197,1,0,1/11/2016,2/16/2016,35,2,22
0.715286,1,0,1/11/2016,3/1/2016,49,2,23
0.665222,1,0,1/11/2016,3/1/2016,49,2,24
0.7568,1,0,1/11/2016,3/8/2016,56,2,13
0.67549,1,0,1/11/2016,3/8/2016,56,2,14
0.7294,1,0,1/11/2016,4/5/2016,81,2,17
0.52155,1,0,1/11/2016,4/12/2016,81,2,18
0.4788,1,0,1/11/2016,4/12/2016,89,2,19
0.2611,1,0,1/11/2016,4/19/2016,89,2,20
0.617299,1,0,1/11/2016,4/19/2016,96,2,21
0.493172,1,0,1/11/2016,4/19/2016,96,2,22
0.7137,1,0,1/11/2016,4/25/2016,103,2,13
0.74032,1,0,1/11/2016,4/25/2016,103,2,14
0.560418,1,0,1/11/2016,4/25/2016,103,2,15
0.5011,1,0,1/11/2016,4/25/2016,103,2,16
0.5264,1,0,1/11/2016,4/25/2016,103,2,17
0.3863,1,0,1/11/2016,4/25/2016,103,2,18
0.485685,1,0,1/11/2016,4/25/2016,103,2,19
0.43732,1,0,1/11/2016,4/25/2016,103,2,20
0.46064,1,0,1/11/2016,4/25/2016,103,2,21
0.445,1,0,1/11/2016,4/25/2016,103,2,22
0.506573,1,0,1/11/2016,4/25/2016,103,2,23
0.478719,1,0,1/11/2016,4/25/2016,103,2,24
1,0,1,5/9/2016,5/9/2016,0,3,1
1,0,1,5/9/2016,5/9/2016,0,3,2
1,0,1,5/9/2016,5/9/2016,0,3,3
1,0,1,5/9/2016,5/9/2016,0,3,4
1,0,1,5/9/2016,5/9/2016,0,3,5
1,0,1,5/9/2016,5/9/2016,0,3,6
1,0,1,5/9/2016,5/9/2016,0,3,7
1,0,1,5/9/2016,5/9/2016,0,3,8
1,0,1,5/9/2016,5/9/2016,0,3,9
1,0,1,5/9/2016,5/9/2016,0,3,10
1,0,1,5/9/2016,5/9/2016,0,3,11
1,0,1,5/9/2016,5/9/2016,0,3,12
0.854903946,0,1,5/9/2016,5/16/2016,7,3,1
0.819365757,0,1,5/9/2016,5/16/2016,7,3,2
0.667914139,0,1,5/9/2016,5/23/2016,14,3,3
0.534156951,0,1,5/9/2016,5/23/2016,14,3,4
0.556373,0,1,5/9/2016,5/31/2016,22,3,5
0.526373,0,1,5/9/2016,5/31/2016,22,3,6
0.727913822,0,1,5/9/2016,6/7/2016,29,3,7
0.771840402,0,1,5/9/2016,6/7/2016,29,3,8
0.774996769,0,1,5/9/2016,6/14/2016,36,3,9
0.510635862,0,1,5/9/2016,6/14/2016,36,3,10
0.807653713,0,1,5/9/2016,6/20/2016,42,3,11
0.372905341,0,1,5/9/2016,6/20/2016,42,3,12
0.496443557,0,1,5/9/2016,7/6/2016,49,3,1
0.652006171,0,1,5/9/2016,7/6/2016,49,3,2
0.183479801,0,1,5/9/2016,7/11/2016,61,3,3
0.142043423,0,1,5/9/2016,7/11/2016,61,3,4
0.157144563,0,1,5/9/2016,7/18/2016,67,3,5
0.157144563,0,1,5/9/2016,7/18/2016,67,3,6
0.491672216,0,1,5/9/2016,7/25/2016,75,3,7
0.548653402,0,1,5/9/2016,7/25/2016,75,3,8
0.293258601,0,1,5/9/2016,8/1/2016,82,3,1
0.587679592,0,1,5/9/2016,8/1/2016,82,3,2
0.726166999,0,1,5/9/2016,8/1/2016,82,3,3
0.626025233,0,1,5/9/2016,8/1/2016,82,3,4
0.417558946,0,1,5/9/2016,8/1/2016,82,3,5
0.142138369,0,1,5/9/2016,8/1/2016,82,3,6
0.399141631,0,1,5/9/2016,8/1/2016,82,3,7
0.462615571,0,1,5/9/2016,8/1/2016,82,3,8
0.480837982,0,1,5/9/2016,8/1/2016,82,3,9
0.193878885,0,1,5/9/2016,8/1/2016,82,3,10
0.594618908,0,1,5/9/2016,8/1/2016,82,3,11
0.444137173,0,1,5/9/2016,8/1/2016,82,3,12
1,1,0,5/9/2016,5/9/2016,0,3,13
1,1,0,5/9/2016,5/9/2016,0,3,14
1,1,0,5/9/2016,5/9/2016,0,3,15
1,1,0,5/9/2016,5/9/2016,0,3,16
1,1,0,5/9/2016,5/9/2016,0,3,17
1,1,0,5/9/2016,5/9/2016,0,3,18
1,1,0,5/9/2016,5/9/2016,0,3,19
1,1,0,5/9/2016,5/9/2016,0,3,20
1,1,0,5/9/2016,5/9/2016,0,3,21
1,1,0,5/9/2016,5/9/2016,0,3,22
1,1,0,5/9/2016,5/9/2016,0,3,23
1,1,0,5/9/2016,5/9/2016,0,3,24
1.01233332,1,0,5/9/2016,5/16/2016,7,3,13
0.859459978,1,0,5/9/2016,5/16/2016,7,3,14
0.75656303,1,0,5/9/2016,5/23/2016,14,3,15
0.847523227,1,0,5/9/2016,5/23/2016,14,3,16
0.724702004,1,0,5/9/2016,5/31/2016,22,3,17
0.609985113,1,0,5/9/2016,5/31/2016,22,3,18
0.722512424,1,0,5/9/2016,6/7/2016,29,3,19
0.738517209,1,0,5/9/2016,6/7/2016,29,3,20
0.452918338,1,0,5/9/2016,6/14/2016,36,3,21
0.509223704,1,0,5/9/2016,6/14/2016,36,3,22
0.574185757,1,0,5/9/2016,6/20/2016,42,3,23
0.456474978,1,0,5/9/2016,6/20/2016,42,3,24
0.448938094,1,0,5/9/2016,7/6/2016,49,3,13
0.731437118,1,0,5/9/2016,7/6/2016,49,3,14
0.423528076,1,0,5/9/2016,7/11/2016,61,3,15
0.59029265,1,0,5/9/2016,7/11/2016,61,3,16
0.588956072,1,0,5/9/2016,7/18/2016,67,3,17
0.352198089,1,0,5/9/2016,7/18/2016,67,3,18
0.308862057,1,0,5/9/2016,7/25/2016,75,3,19
0.363083867,1,0,5/9/2016,7/25/2016,75,3,20
0.494845466,1,0,5/9/2016,8/1/2016,82,3,13
0.75840366,1,0,5/9/2016,8/1/2016,82,3,14
0.398793594,1,0,5/9/2016,8/1/2016,82,3,15
0.543643671,1,0,5/9/2016,8/1/2016,82,3,16
0.47080552,1,0,5/9/2016,8/1/2016,82,3,17
0.175836087,1,0,5/9/2016,8/1/2016,82,3,18
0.229616561,1,0,5/9/2016,8/1/2016,82,3,19
0.241340813,1,0,5/9/2016,8/1/2016,82,3,20
0.165430026,1,0,5/9/2016,8/1/2016,82,3,21
0.15653988,1,0,5/9/2016,8/1/2016,82,3,22
0.246721807,1,0,5/9/2016,8/1/2016,82,3,23
0.208595795,1,0,5/9/2016,8/1/2016,82,3,24
1,0,1,8/8/2016,8/8/2016,0,4,1
1,0,1,8/8/2016,8/8/2016,0,4,2
1,0,1,8/8/2016,8/8/2016,0,4,3
1,0,1,8/8/2016,8/8/2016,0,4,4
1,0,1,8/8/2016,8/8/2016,0,4,5
1,0,1,8/8/2016,8/8/2016,0,4,6
1,0,1,8/8/2016,8/8/2016,0,4,7
1,0,1,8/8/2016,8/8/2016,0,4,8
1,0,1,8/8/2016,8/8/2016,0,4,9
1,0,1,8/8/2016,8/8/2016,0,4,10
1,0,1,8/8/2016,8/8/2016,0,4,11
1,0,1,8/8/2016,8/8/2016,0,4,12
0.18,0,1,8/8/2016,8/15/2016,7,4,1
0.059,0,1,8/8/2016,8/15/2016,7,4,2
,0,1,8/8/2016,8/22/2016,14,4,3
0.4,0,1,8/8/2016,8/22/2016,14,4,4
,0,1,8/8/2016,8/29/2016,21,4,5
0.14,0,1,8/8/2016,8/29/2016,21,4,6
,0,1,8/8/2016,9/5/2016,28,4,7
,0,1,8/8/2016,9/5/2016,28,4,8
,0,1,8/8/2016,9/12/2016,35,4,9
,0,1,8/8/2016,9/12/2016,35,4,10
,0,1,8/8/2016,9/19/2016,42,4,11
,0,1,8/8/2016,9/19/2016,42,4,12
,0,1,8/8/2016,9/26/2016,49,4,1
,0,1,8/8/2016,9/26/2016,49,4,2
,0,1,8/8/2016,10/3/2016,56,4,3
0.16,0,1,8/8/2016,10/3/2016,56,4,4
,0,1,8/8/2016,10/10/2016,63,4,5
,0,1,8/8/2016,10/10/2016,63,4,6
,0,1,8/8/2016,10/24/2016,70,4,7
,0,1,8/8/2016,10/24/2016,70,4,8
,0,1,8/8/2016,10/31/2016,77,4,1
,0,1,8/8/2016,10/31/2016,77,4,2
,0,1,8/8/2016,10/31/2016,77,4,3
0.1,0,1,8/8/2016,10/31/2016,77,4,4
,0,1,8/8/2016,10/31/2016,77,4,5
,0,1,8/8/2016,10/31/2016,77,4,6
,0,1,8/8/2016,10/31/2016,77,4,7
,0,1,8/8/2016,10/31/2016,77,4,8
,0,1,8/8/2016,10/31/2016,77,4,9
,0,1,8/8/2016,10/31/2016,77,4,10
,0,1,8/8/2016,10/31/2016,77,4,11
,0,1,8/8/2016,10/31/2016,77,4,12
1,1,0,8/8/2016,8/8/2016,0,4,13
1,1,0,8/8/2016,8/8/2016,0,4,14
1,1,0,8/8/2016,8/8/2016,0,4,15
1,1,0,8/8/2016,8/8/2016,0,4,16
1,1,0,8/8/2016,8/8/2016,0,4,17
1,1,0,8/8/2016,8/8/2016,0,4,18
1,1,0,8/8/2016,8/8/2016,0,4,19
1,1,0,8/8/2016,8/8/2016,0,4,20
1,1,0,8/8/2016,8/8/2016,0,4,21
1,1,0,8/8/2016,8/8/2016,0,4,22
1,1,0,8/8/2016,8/8/2016,0,4,23
1,1,0,8/8/2016,8/8/2016,0,4,24
0.85,1,0,8/8/2016,8/15/2016,7,4,13
1.35,1,0,8/8/2016,8/15/2016,7,4,14
0.12,1,0,8/8/2016,8/22/2016,14,4,15
,1,0,8/8/2016,8/22/2016,14,4,16
0.72,1,0,8/8/2016,8/29/2016,21,4,17
,1,0,8/8/2016,8/29/2016,21,4,18
,1,0,8/8/2016,9/5/2016,28,4,19
0.72,1,0,8/8/2016,9/5/2016,28,4,20
0.74,1,0,8/8/2016,9/12/2016,35,4,21
0.42,1,0,8/8/2016,9/12/2016,35,4,22
0.24,1,0,8/8/2016,9/19/2016,42,4,23
0.16,1,0,8/8/2016,9/19/2016,42,4,24
0.59,1,0,8/8/2016,9/26/2016,49,4,13
0.506,1,0,8/8/2016,9/26/2016,49,4,14
,1,0,8/8/2016,10/3/2016,56,4,15
,1,0,8/8/2016,10/3/2016,56,4,16
0.59,1,0,8/8/2016,10/3/2016,56,4,17
0.3,1,0,8/8/2016,10/10/2016,63,4,20
,1,0,8/8/2016,10/24/2016,70,4,19
,1,0,8/8/2016,10/24/2016,70,4,20
0.54,1,0,8/8/2016,10/31/2016,77,4,13
0.5,1,0,8/8/2016,10/31/2016,77,4,14
,1,0,8/8/2016,10/31/2016,77,4,15
,1,0,8/8/2016,10/31/2016,77,4,16
0.58,1,0,8/8/2016,10/31/2016,77,4,17
,1,0,8/8/2016,10/31/2016,77,4,18
,1,0,8/8/2016,10/31/2016,77,4,19
0.26,1,0,8/8/2016,10/31/2016,77,4,20
0.35,1,0,8/8/2016,10/31/2016,77,4,21
0.17,1,0,8/8/2016,10/31/2016,77,4,22
0.12,1,0,8/8/2016,10/31/2016,77,4,23
,1,0,8/8/2016,10/31/2016,77,4,24
1,0,1,9/1/2016,9/1/2016,0,5,1
1,0,1,9/1/2016,9/1/2016,0,5,2
1,0,1,9/1/2016,9/1/2016,0,5,3
1,0,1,9/1/2016,9/1/2016,0,5,4
1,0,1,9/1/2016,9/1/2016,0,5,5
1,0,1,9/1/2016,9/1/2016,0,5,6
1,0,1,9/1/2016,9/1/2016,0,5,7
1,0,1,9/1/2016,9/1/2016,0,5,8
1,0,1,9/1/2016,9/1/2016,0,5,9
1,0,1,9/1/2016,9/1/2016,0,5,10
1,0,1,9/1/2016,9/1/2016,0,5,11
1,0,1,9/1/2016,9/1/2016,0,5,12
0.900739176,0,1,9/1/2016,9/6/2016,5,5,1
0.888354187,0,1,9/1/2016,9/6/2016,5,5,2
0.816425121,0,1,9/1/2016,9/12/2016,11,5,3
0.795687885,0,1,9/1/2016,9/12/2016,11,5,4
0.887860082,0,1,9/1/2016,9/19/2016,18,5,5
0.739712919,0,1,9/1/2016,9/19/2016,18,5,6
0.781609195,0,1,9/1/2016,9/26/2016,25,5,7
0.841772152,0,1,9/1/2016,9/26/2016,25,5,8
0.716582915,0,1,9/1/2016,10/3/2016,32,5,9
0.725742574,0,1,9/1/2016,10/3/2016,32,5,10
0.727717924,0,1,9/1/2016,10/10/2016,39,5,11
0.902286902,0,1,9/1/2016,10/10/2016,39,5,12
0.767687434,0,1,9/1/2016,10/17/2016,44,5,1
0.675649663,0,1,9/1/2016,10/17/2016,44,5,2
0.717874396,0,1,9/1/2016,10/24/2016,51,5,3
0.760780287,0,1,9/1/2016,10/24/2016,51,5,4
0.812757202,0,1,9/1/2016,10/31/2016,58,5,5
0.595215311,0,1,9/1/2016,10/31/2016,58,5,6
 ,0,1,9/1/2016,,,5,7
0,0,1,9/1/2016,,,5,8
0.726504752,0,1,9/1/2016,11/14/2016,74,5,1
0.630413859,0,1,9/1/2016,11/14/2016,74,5,2
0,0,1,9/1/2016,11/14/2016,74,5,3
0,0,1,9/1/2016,11/14/2016,74,5,4
0,0,1,9/1/2016,11/14/2016,74,5,5
0,0,1,9/1/2016,11/14/2016,74,5,6
0.689655172,0,1,9/1/2016,11/14/2016,74,5,7
0.793248945,0,1,9/1/2016,11/14/2016,74,5,8
0.674371859,0,1,9/1/2016,11/14/2016,74,5,9
0.683168317,0,1,9/1/2016,11/14/2016,74,5,10
0.714985309,0,1,9/1/2016,11/14/2016,74,5,11
0.877338877,0,1,9/1/2016,11/14/2016,74,5,12
1,1,0,9/1/2016,9/1/2016,0,5,13
1,1,0,9/1/2016,9/1/2016,0,5,14
1,1,0,9/1/2016,9/1/2016,0,5,15
1,1,0,9/1/2016,9/1/2016,0,5,16
1,1,0,9/1/2016,9/1/2016,0,5,17
1,1,0,9/1/2016,9/1/2016,0,5,18
1,1,0,9/1/2016,9/1/2016,0,5,19
1,1,0,9/1/2016,9/1/2016,0,5,20
1,1,0,9/1/2016,9/1/2016,0,5,21
1,1,0,9/1/2016,9/1/2016,0,5,22
1,1,0,9/1/2016,9/1/2016,0,5,23
1,1,0,9/1/2016,9/1/2016,0,5,24
0.944629014,1,0,9/1/2016,9/6/2016,5,5,13
0.892057026,1,0,9/1/2016,9/6/2016,5,5,14
0.770091556,1,0,9/1/2016,9/12/2016,11,5,15
0.832252085,1,0,9/1/2016,9/12/2016,11,5,16
0.806695464,1,0,9/1/2016,9/19/2016,18,5,17
0.926339286,1,0,9/1/2016,9/19/2016,18,5,18
#VALUE!,1,0,9/1/2016,9/26/2016,25,5,19
0.733524355,1,0,9/1/2016,9/26/2016,25,5,20
0.904950495,1,0,9/1/2016,10/3/2016,32,5,21
0.834890966,1,0,9/1/2016,10/3/2016,32,5,22
0.647628267,1,0,9/1/2016,10/10/2016,39,5,23
0.538461538,1,0,9/1/2016,10/10/2016,39,5,24
0.801771872,1,0,9/1/2016,10/17/2016,44,5,13
0.572301426,1,0,9/1/2016,10/17/2016,44,5,14
0.808748728,1,0,9/1/2016,10/24/2016,51,5,15
0.781278962,1,0,9/1/2016,10/24/2016,51,5,16
0.821814255,1,0,9/1/2016,10/31/2016,58,5,17
0.782366071,1,0,9/1/2016,10/31/2016,58,5,18
0,1,0,9/1/2016,,,5,19
0,1,0,9/1/2016,,,5,20
0.786267996,1,0,9/1/2016,11/14/2016,74,5,13
0.530549898,1,0,9/1/2016,11/14/2016,74,5,14
#VALUE!,1,0,9/1/2016,11/14/2016,74,5,15
#VALUE!,1,0,9/1/2016,11/14/2016,74,5,16
#VALUE!,1,0,9/1/2016,11/14/2016,74,5,17
#VALUE!,1,0,9/1/2016,11/14/2016,74,5,18
0.792090395,1,0,9/1/2016,11/14/2016,74,5,19
0.64851958,1,0,9/1/2016,11/14/2016,74,5,20
0.782178218,1,0,9/1/2016,11/14/2016,74,5,21
0.795430945,1,0,9/1/2016,11/14/2016,74,5,22
0.579864472,1,0,9/1/2016,11/14/2016,74,5,23
0.494371482,1,0,9/1/2016,11/14/2016,74,5,24
1,0,1,10/28/2016,10/28/2016,0,6,1
1,0,1,10/28/2016,10/28/2016,0,6,2
1,0,1,10/28/2016,10/28/2016,0,6,3
1,0,1,10/28/2016,10/28/2016,0,6,4
1,0,1,10/28/2016,10/28/2016,0,6,5
1,0,1,10/28/2016,10/28/2016,0,6,6
1,0,1,10/28/2016,10/28/2016,0,6,7
1,0,1,10/28/2016,10/28/2016,0,6,8
1,0,1,10/28/2016,10/28/2016,0,6,9
1,0,1,10/28/2016,10/28/2016,0,6,10
1,0,1,10/28/2016,10/28/2016,0,6,11
1,0,1,10/28/2016,10/28/2016,0,6,12
,0,1,10/28/2016,11/14/2016,14,6,1
,0,1,10/28/2016,11/14/2016,14,6,2
0.708,0,1,10/28/2016,11/21/2016,21,6,3
0.697,0,1,10/28/2016,11/21/2016,21,6,4
0.6426,0,1,10/28/2016,11/28/2016,28,6,5
0.625,0,1,10/28/2016,11/28/2016,28,6,6
,0,1,10/28/2016,12/5/2016,35,6,7
0.581,0,1,10/28/2016,12/5/2016,35,6,8
0.4356,0,1,10/28/2016,12/12/2016,42,6,9
0.409,0,1,10/28/2016,12/12/2016,42,6,10
0.42,0,1,10/28/2016,12/19/2016,49,6,11
0.4884,0,1,10/28/2016,12/19/2016,49,6,12
0.53624,0,1,10/28/2016,1/3/2017,63,6,1
0.54498,0,1,10/28/2016,1/3/2017,63,6,2
0.510352,0,1,10/28/2016,1/9/2017,70,6,3
0.486992,0,1,10/28/2016,1/9/2017,70,6,4
0.47901,0,1,10/28/2016,1/23/2017,77,6,5
0.44658,0,1,10/28/2016,1/23/2017,77,6,6
0,0,1,10/28/2016,,,6,7
0.41667,0,1,10/28/2016,, ,6,8
0.4865,0,1,10/28/2016,1/31/2017,84,6,1
0.489142,0,1,10/28/2016,1/31/2017,84,6,2
0.445135,0,1,10/28/2016,1/31/2017,84,6,3
0.421436,0,1,10/28/2016,1/31/2017,84,6,4
0.455328,0,1,10/28/2016,1/31/2017,84,6,5
0.447546,0,1,10/28/2016,1/31/2017,84,6,6
0,0,1,10/28/2016,1/31/2017,84,6,7
0.40475,0,1,10/28/2016,1/31/2017,84,6,8
0.342975,0,1,10/28/2016,1/31/2017,84,6,9
0.293199,0,1,10/28/2016,1/31/2017,84,6,10
0.332362,0,1,10/28/2016,1/31/2017,84,6,11
0.41205,0,1,10/28/2016,1/31/2017,84,6,12
1,1,0,10/28/2016,10/28/2016,0,6,13
1,1,0,10/28/2016,10/28/2016,0,6,14
1,1,0,10/28/2016,10/28/2016,0,6,15
1,1,0,10/28/2016,10/28/2016,0,6,16
1,1,0,10/28/2016,10/28/2016,0,6,17
1,1,0,10/28/2016,10/28/2016,0,6,18
1,1,0,10/28/2016,10/28/2016,0,6,19
1,1,0,10/28/2016,10/28/2016,0,6,20
1,1,0,10/28/2016,10/28/2016,0,6,21
1,1,0,10/28/2016,10/28/2016,0,6,22
1,1,0,10/28/2016,10/28/2016,0,6,23
1,1,0,10/28/2016,10/28/2016,0,6,24
,1,0,10/28/2016,11/14/2016,14,6,13
,1,0,10/28/2016,11/14/2016,14,6,14
0.749525,1,0,10/28/2016,11/21/2016,21,6,15
0.797143,1,0,10/28/2016,11/21/2016,21,6,16
0.687204,1,0,10/28/2016,11/28/2016,28,6,17
0.611954,1,0,10/28/2016,11/28/2016,28,6,18
0.59697,1,0,10/28/2016,12/5/2016,35,6,19
0.52717,1,0,10/28/2016,12/5/2016,35,6,20
0.6,1,0,10/28/2016,12/12/2016,42,6,21
0.552332,1,0,10/28/2016,12/12/2016,42,6,22
0.776103,1,0,10/28/2016,12/19/2016,49,6,23
0.755238,1,0,10/28/2016,12/19/2016,49,6,24
0.517143,1,0,10/28/2016,1/3/2017,63,6,13
0.6028,1,0,10/28/2016,1/3/2017,63,6,14
0.488152,1,0,10/28/2016,1/9/2017,70,6,15
0.422201,1,0,10/28/2016,1/9/2017,70,6,16
0.411314,1,0,10/28/2016,1/23/2017,77,6,17
0.412256,1,0,10/28/2016,1/23/2017,77,6,18
 ,1,0,10/28/2016,,,6,19
 ,1,0,10/28/2016,, ,6,20
0.724435,1,0,10/28/2016,1/31/2017,84,6,13
0.709524,1,0,10/28/2016,1/31/2017,84,6,14
0.474286,1,0,10/28/2016,1/31/2017,84,6,15
0.4666,1,0,10/28/2016,1/31/2017,84,6,16
0.458768,1,0,10/28/2016,1/31/2017,84,6,17
0.368121,1,0,10/28/2016,1/31/2017,84,6,18
0.428571,1,0,10/28/2016,1/31/2017,84,6,19
0.432683,1,0,10/28/2016,1/31/2017,84,6,20
0.451515,1,0,10/28/2016,1/31/2017,84,6,21
0.396765,1,0,10/28/2016,1/31/2017,84,6,22
0.47546,1,0,10/28/2016,1/31/2017,84,6,23
0.421762,1,0,10/28/2016,1/31/2017,84,6,24
1,0,1,12/5/2016,12/5/2016,0,7,1
1,0,1,12/5/2016,12/5/2016,0,7,2
1,0,1,12/5/2016,12/5/2016,0,7,3
1,0,1,12/5/2016,12/5/2016,0,7,4
1,0,1,12/5/2016,12/5/2016,0,7,5
1,0,1,12/5/2016,12/5/2016,0,7,6
1,0,1,12/5/2016,12/5/2016,0,7,7
1,0,1,12/5/2016,12/5/2016,0,7,8
1,0,1,12/5/2016,12/5/2016,0,7,9
1,0,1,12/5/2016,12/5/2016,0,7,10
1,0,1,12/5/2016,12/5/2016,0,7,11
1,0,1,12/5/2016,12/5/2016,0,7,12
0.86,0,1,12/5/2016,12/12/2016,7,7,1
0.84,0,1,12/5/2016,12/12/2016,7,7,2
0.81,0,1,12/5/2016,12/19/2016,14,7,3
0.82,0,1,12/5/2016,12/19/2016,14,7,4
0.81,0,1,12/5/2016,1/3/2017,28,7,5
0.78,0,1,12/5/2016,1/3/2017,28,7,6
0.73,0,1,12/5/2016,1/9/2017,35,7,7
0.7,0,1,12/5/2016,1/9/2017,35,7,8
0.67,0,1,12/5/2016,1/23/2017,49,7,9
0.67,0,1,12/5/2016,1/23/2017,49,7,10
0.69,0,1,12/5/2016,1/31/2017,56,7,11
0.7,0,1,12/5/2016,1/31/2017,56,7,12
0.66,0,1,12/5/2016,2/6/2017,63,7,1
0.63,0,1,12/5/2016,2/6/2017,63,7,2
0.57,0,1,12/5/2016,2/20/2017,77,7,3
0.56,0,1,12/5/2016,2/20/2017,77,7,4
 -   ,0,1,12/5/2016,,,7,5
 -   ,0,1,12/5/2016,,,7,6
 -   ,0,1,12/5/2016,,,7,7
 -   ,0,1,12/5/2016,,,7,8
0.59,0,1,12/5/2016,2/27/2017,84,7,1
0.56,0,1,12/5/2016,2/27/2017,84,7,2
0.6,0,1,12/5/2016,2/27/2017,84,7,3
0.64,0,1,12/5/2016,2/27/2017,84,7,4
0.65,0,1,12/5/2016,2/27/2017,84,7,5
0.57,0,1,12/5/2016,2/27/2017,84,7,6
0.6,0,1,12/5/2016,2/27/2017,84,7,7
0.58,0,1,12/5/2016,2/27/2017,84,7,8
0.58,0,1,12/5/2016,2/27/2017,84,7,9
0.57,0,1,12/5/2016,2/27/2017,84,7,10
0.62,0,1,12/5/2016,2/27/2017,84,7,11
0.65,0,1,12/5/2016,2/27/2017,84,7,12
1,1,0,12/5/2016,12/5/2016,0,7,13
1,1,0,12/5/2016,12/5/2016,0,7,14
1,1,0,12/5/2016,12/5/2016,0,7,15
1,1,0,12/5/2016,12/5/2016,0,7,16
1,1,0,12/5/2016,12/5/2016,0,7,17
1,1,0,12/5/2016,12/5/2016,0,7,18
1,1,0,12/5/2016,12/5/2016,0,7,19
1,1,0,12/5/2016,12/5/2016,0,7,20
1,1,0,12/5/2016,12/5/2016,0,7,21
1,1,0,12/5/2016,12/5/2016,0,7,22
1,1,0,12/5/2016,12/5/2016,0,7,23
1,1,0,12/5/2016,12/5/2016,0,7,24
0.86,1,0,12/5/2016,12/12/2016,7,7,13
0.88,1,0,12/5/2016,12/12/2016,7,7,14
0.8,1,0,12/5/2016,12/19/2016,14,7,15
0.97,1,0,12/5/2016,12/19/2016,14,7,16
0.82,1,0,12/5/2016,1/3/2017,28,7,17
0.83,1,0,12/5/2016,1/3/2017,28,7,18
0.94,1,0,12/5/2016,1/9/2017,35,7,19
0.78,1,0,12/5/2016,1/9/2017,35,7,20
0.93,1,0,12/5/2016,1/23/2017,49,7,21
0.86,1,0,12/5/2016,1/23/2017,49,7,22
0.72,1,0,12/5/2016,1/31/2017,56,7,23
0.69,1,0,12/5/2016,1/31/2017,56,7,24
0.76,1,0,12/5/2016,2/6/2017,63,7,13
0.66,1,0,12/5/2016,2/6/2017,63,7,14
0.68,1,0,12/5/2016,2/20/2017,77,7,15
0.87,1,0,12/5/2016,2/20/2017,77,7,16
 -   ,1,0,12/5/2016,,,7,17
 -   ,1,0,12/5/2016,,,7,18
 -   ,1,0,12/5/2016,,,7,19
 -   ,1,0,12/5/2016,,,7,20
0.71,1,0,12/5/2016,2/27/2017,84,7,13
0.48,1,0,12/5/2016,2/27/2017,84,7,14
0.62,1,0,12/5/2016,2/27/2017,84,7,15
0.89,1,0,12/5/2016,2/27/2017,84,7,16
0.72,1,0,12/5/2016,2/27/2017,84,7,17
0.7,1,0,12/5/2016,2/27/2017,84,7,18
0.71,1,0,12/5/2016,2/27/2017,84,7,19
0.57,1,0,12/5/2016,2/27/2017,84,7,20
0.74,1,0,12/5/2016,2/27/2017,84,7,21
0.68,1,0,12/5/2016,2/27/2017,84,7,22
0.57,1,0,12/5/2016,2/27/2017,84,7,23
0.47,1,0,12/5/2016,2/27/2017,84,7,24

File: data/two_stage_trial_1.csv
Y,X1,X2,X3,X4,X5,X6,X7,X8,X9,X10,X11,X12,X13,group
0.8338378457601227,41,45,11,1,50,1,1,2,3,1,1,1.6722222222222223,20,1
0.8376709203916447,41,45,11,1,50,1,1,3,3,1,1,9.313888888888888,20,1
0.7559910099849935,41,45,11,1,50,1,1,4,3,1,1,13.08611111111111,20,1
0.7367215831608269,41,45,11,1,50,1,1,5,3,1,1,14.875,20,1
0.69253,41,45,11,1,50,1,1,6,3,1,1,15.983333333333334,20,1
0.6662182009084089,41,45,11,1,50,1,1,7,3,1,1,18.724999999999998,20,1
0.6589043185875612,41,45,11,1,50,1,1,8,3,1,1,21.505555555555556,20,1
0.6404952289176042,41,45,11,1,50,1,1,9,3,1,1,26.366666666666664,20,1
0.6230873092507314,41,45,11,1,50,1,1,10,3,1,1,28.13611111111111,20,1
0.6117483243062618,41,45,11,1,50,1,1,11,3,1,1,31.88888888888889,20,1
0.6128808089276198,41,45,11,1,50,1,1,12,3,1,1,34.55277777777778,20,1
0.5690115613234186,41,45,11,1,50,1,1,13,3,1,1,39.355555555555554,20,1
0.5046879133903854,41,45,11,1,50,1,1,13,3,1,1,41.105555555555554,20,1
0.45794591593517214,51,45,11,1,50,1,1,1,7,7,17,44,20,1
0.39618239480345263,51,45,11,1,50,1,1,2,7,7,17,45.85833333333333,20,1
0.40292897209855455,51,45,11,1,50,1,1,3,7,7,17,46.53055555555555,20,1
0.3885250244909618,51,45,11,1,50,1,1,4,7,7,17,54.17222222222222,20,1
0.3323353976804534,51,45,11,1,50,1,1,5,7,7,17,57.944444444444436,20,1
0.2838935181681306,51,45,11,1,50,1,1,6,7,7,17,59.73333333333333,20,1
0.2905593291181433,51,45,11,1,50,1,1,1,7,7,19,60.85833333333333,20,1
0.8668100677912209,41,45,11,2,50,1,1,2,3,1,3,1.6722222222222223,20,2
0.8179839251094252,41,45,11,2,50,1,1,3,3,1,3,9.313888888888888,20,2
0.767075897986909,41,45,11,2,50,1,1,4,3,1,3,13.08611111111111,20,2
0.7418269270617098,41,45,11,2,50,1,1,5,3,1,3,14.875,20,2
0.7353627625242717,41,45,11,2,50,1,1,6,3,1,3,15.983333333333334,20,2
0.6474118100037449,41,45,11,2,50,1,1,7,3,1,3,18.724999999999998,20,2
0.6300088986808704,41,45,11,2,50,1,1,8,3,1,3,21.505555555555556,20,2
0.5931218508954815,41,45,11,2,50,1,1,9,3,1,3,26.366666666666664,20,2
0.5778015775002769,41,45,11,2,50,1,1,10,3,1,3,28.13611111111111,20,2
0.5692654180383269,41,45,11,2,50,1,1,11,3,1,3,31.88888888888889,20,2
0.5505632126573752,41,45,11,2,50,1,1,12,3,1,3,34.55277777777778,20,2
0.4827885685480985,41,45,11,2,50,1,1,13,3,1,3,39.355555555555554,20,2
0.3814241355432604,41,45,11,2,50,1,1,13,3,1,3,41.105555555555554,20,2
0.3184843346295821,51,45,11,2,50,1,1,2,7,7,19,44,20,2
0.2639568387605743,51,45,11,2,50,1,1,3,7,7,19,45.85833333333333,20,2
0.2589354133591729,51,45,11,2,50,1,1,4,7,7,19,46.53055555555555,20,2
0.19127350973467466,51,45,11,2,50,1,1,5,7,7,19,54.17222222222222,20,2
0.18113911026754062,51,45,11,2,50,1,1,6,7,7,19,57.944444444444436,20,2
0.12115881771869771,51,45,11,2,50,1,1,1,7,7,21,59.73333333333333,20,2
0.10906563474117348,51,45,11,2,50,1,1,2,7,7,21,60.85833333333333,20,2
0.8621492024246495,41,45,11,3,50,1,1,2,3,1,5,1.6722222222222223,20,3
0.8580512865068453,41,45,11,3,50,1,1,3,3,1,5,9.313888888888888,20,3
0.7846079908256695,41,45,11,3,50,1,1,4,3,1,5,13.08611111111111,20,3
0.7597884528497737,41,45,11,3,50,1,1,5,3,1,5,14.875,20,3
0.758338452306752,41,45,11,3,50,1,1,6,3,1,5,15.983333333333334,20,3
0.684314962156681,41,45,11,3,50,1,1,7,3,1,5,18.724999999999998,20,3
0.6698663451271478,41,45,11,3,50,1,1,8,3,1,5,21.505555555555556,20,3
0.6634970089213618,41,45,11,3,50,1,1,9,3,1,5,26.366666666666664,20,3
0.637681931052483,41,45,11,3,50,1,1,10,3,1,5,28.13611111111111,20,3
0.6348494765755865,41,45,11,3,50,1,1,11,3,1,5,31.88888888888889,20,3
0.6273787333077097,41,45,11,3,50,1,1,12,3,1,5,34.55277777777778,20,3
0.5732067942529402,41,45,11,3,50,1,1,13,3,1,5,39.355555555555554,20,3
0.5282259620380994,41,45,11,3,50,1,1,13,3,1,5,41.105555555555554,20,3
0.48888054783920154,51,45,11,3,50,1,1,2,7,7,21,44,20,3
0.43582944101516635,51,45,11,3,50,1,1,3,7,7,21,45.85833333333333,20,3
0.430504649105078,51,45,11,3,50,1,1,4,7,7,21,46.53055555555555,20,3
0.40299825712089155,51,45,11,3,50,1,1,5,7,7,21,54.17222222222222,20,3
0.3015648827563043,51,45,11,3,50,1,1,2,7,7,23,60.85833333333333,20,3
0.8910997644016767,41,45,11,4,50,1,1,2,3,1,7,1.6722222222222223,20,4
0.8469436916618964,41,45,11,4,50,1,1,3,3,1,7,9.313888888888888,20,4
0.7946790878305459,41,45,11,4,50,1,1,4,3,1,7,13.08611111111111,20,4
0.7682658298547317,41,45,11,4,50,1,1,5,3,1,7,14.875,20,4
0.7620613530012345,41,45,11,4,50,1,1,6,3,1,7,15.983333333333334,20,4
0.67815091351471,41,45,11,4,50,1,1,7,3,1,7,18.724999999999998,20,4
0.6608793503431409,41,45,11,4,50,1,1,8,3,1,7,21.505555555555556,20,4
0.6272190194432035,41,45,11,4,50,1,1,9,3,1,7,26.366666666666664,20,4
0.6129551879662893,41,45,11,4,50,1,1,10,3,1,7,28.13611111111111,20,4
0.5886765733287533,41,45,11,4,50,1,1,11,3,1,7,31.88888888888889,20,4
0.5697412521061402,41,45,11,4,50,1,1,12,3,1,7,34.55277777777778,20,4
0.5132265010430083,41,45,11,4,50,1,1,13,3,1,7,39.355555555555554,20,4
0.4028025275422563,41,45,11,4,50,1,1,13,3,1,7,41.105555555555554,20,4
0.6129551879662893,51,45,11,4,50,1,1,3,7,7,23,44,20,4
0.5886765733287533,51,45,11,4,50,1,1,4,7,7,23,45.85833333333333,20,4
0.5697412521061402,51,45,11,4,50,1,1,5,7,7,23,46.53055555555555,20,4
0.5132265010430083,51,45,11,4,50,1,1,6,7,7,23,54.17222222222222,20,4
0.4028025275422563,51,45,11,4,50,1,1,6,7,7,23,57.944444444444436,20,4
0.45794591593517214,51,45,11,4,50,1,1,6,7,7,23,59.73333333333333,20,4
0.39618239480345263,51,45,11,4,50,1,1,6,7,7,23,60.85833333333333,20,4

File: data/two_stage_trial_2.csv
Y,X1,X2,X3,X4,X5,X6,X7,X8,X9,X10,X11,X12,X13,group
1.0544717017577718,41,45,11,1,0,1,1,2,3,1,1,1.6722222222222223,24,1
0.9197411628356164,41,45,11,1,0,1,1,3,3,1,1,9.313888888888888,24,1
1.0033803361019866,41,45,11,1,0,1,1,4,3,1,1,13.08611111111111,24,1
1.0203785976434199,41,45,11,1,0,1,1,5,3,1,1,14.875,24,1
1.0269461077844282,41,45,11,1,0,1,1,6,3,1,1,15.983333333333334,24,1
1.0285879853196802,41,45,11,1,0,1,1,7,3,1,1,18.724999999999998,24,1
1.0297469576975051,41,45,11,1,0,1,1,8,3,1,1,21.505555555555556,24,1
1.0169982615414304,41,45,11,1,0,1,1,9,3,1,1,26.366666666666664,24,1
1.02269654239907,41,45,11,1,0,1,1,10,3,1,1,28.13611111111111,24,1
1.0186401390766824,41,45,11,1,0,1,1,11,3,1,1,31.88888888888889,24,1
1.0460691520185406,41,45,11,1,0,1,1,12,3,1,1,34.55277777777778,24,1
0.9959435966776096,41,45,11,1,0,1,1,13,3,1,1,39.355555555555554,24,1
0.9959435966776096,41,45,21,1,100,1,1,1,3,1,1,40.4,24,1
0.8770523469190625,41,45,21,1,100,1,1,2,3,1,1,41.13055555555555,24,1
0.7797952482132486,41,45,21,1,100,1,1,3,3,1,1,44.96111111111111,24,1
0.7465713733822655,41,45,21,1,100,1,1,4,3,1,1,46.71111111111111,24,1
0.7051381108750221,41,45,21,1,100,1,1,5,3,1,1,50.56111111111111,24,1
0.6725903032644369,41,45,21,1,100,1,1,6,3,1,1,53.36111111111111,24,1
0.6486382074560538,41,45,21,1,100,1,1,7,3,1,1,57.269444444444446,24,1
0.6376279698667164,41,45,21,1,100,1,1,8,3,1,1,61.080555555555556,24,1
0.6344407958276976,41,45,21,1,100,1,1,9,3,1,1,63.78333333333333,24,1
0.5994784624299769,41,45,21,1,100,1,1,10,3,1,1,66.48611111111111,24,1
0.5705041529843522,41,45,21,1,100,1,1,11,3,1,1,71.32777777777778,24,1
0.5420127486961545,41,45,21,1,100,1,1,12,3,1,1,73.99166666666667,24,1
0.5256905543751191,41,45,21,1,100,1,1,13,3,1,1,76.75277777777778,24,1
0.5339965230828649,41,45,21,1,100,1,1,14,3,1,1,79.53333333333333,24,1
1.0310991355113952,41,45,11,2,0,1,1,2,3,1,3,1.6722222222222223,24,2
1.044010328954754,41,45,11,2,0,1,1,3,3,1,3,9.313888888888888,24,2
1.0422139889974176,41,45,11,2,0,1,1,4,3,1,3,13.08611111111111,24,2
1.0406421915347477,41,45,11,2,0,1,1,5,3,1,3,14.875,24,2
1.0464802963960926,41,45,11,2,0,1,1,6,3,1,3,15.983333333333334,24,2
1.0378354103514087,41,45,11,2,0,1,1,7,3,1,3,18.724999999999998,24,2
1.0162793308633655,41,45,11,2,0,1,1,8,3,1,3,21.505555555555556,24,2
1.0105534972493542,41,45,11,2,0,1,1,9,3,1,3,26.366666666666664,24,2
1.0198720107780395,41,45,11,2,0,1,1,10,3,1,3,28.13611111111111,24,2
1.0212192657460422,41,45,11,2,0,1,1,11,3,1,3,31.88888888888889,24,2
1.0249242169080495,41,45,11,2,0,1,1,12,3,1,3,34.55277777777778,24,2
1.0097675985180192,41,45,11,2,0,1,1,13,3,1,3,39.355555555555554,24,2
1.0097675985180192,41,45,21,2,100,1,1,1,3,1,3,40.4,24,2
0.9138879532951609,41,45,21,2,100,1,1,2,3,1,3,41.13055555555555,24,2
0.818120579319636,41,45,21,2,100,1,1,3,3,1,3,44.96111111111111,24,2
0.7862355450769056,41,45,21,2,100,1,1,4,3,1,3,46.71111111111111,24,2
0.7495228471988322,41,45,21,2,100,1,1,5,3,1,3,50.56111111111111,24,2
0.7082070281800829,41,45,21,2,100,1,1,6,3,1,3,53.36111111111111,24,2
0.7004603121140675,41,45,21,2,100,1,1,7,3,1,3,57.269444444444446,24,2
0.6856405074660378,41,45,21,2,100,1,1,8,3,1,3,61.080555555555556,24,2
0.5844841136185022,41,45,21,2,100,1,1,9,3,1,3,63.78333333333333,24,2
0.6513977770293027,41,45,21,2,100,1,1,10,3,1,3,66.48611111111111,24,2
0.5951498821151902,41,45,21,2,100,1,1,11,3,1,3,71.32777777777778,24,2
0.586841809812507,41,45,21,2,100,1,1,12,3,1,3,73.99166666666667,24,2
0.5346356798024025,41,45,21,2,100,1,1,13,3,1,3,76.75277777777778,24,2
0.5314920848770629,41,45,21,2,100,1,1,14,3,1,3,79.53333333333333,24,2
1.0439523381294962,41,45,11,3,0,1,1,2,3,1,5,1.6722222222222223,24,3
1.1085881294964026,41,45,11,3,0,1,1,4,3,1,5,13.08611111111111,24,3
0.9851618705035968,41,45,11,3,0,1,1,5,3,1,5,14.875,24,3
0.9629046762589925,41,45,11,3,0,1,1,6,3,1,5,15.983333333333334,24,3
0.9533498201438845,41,45,11,3,0,1,1,7,3,1,5,18.724999999999998,24,3
0.9381744604316543,41,45,11,3,0,1,1,8,3,1,5,21.505555555555556,24,3
0.9446942446043163,41,45,11,3,0,1,1,9,3,1,5,26.366666666666664,24,3
0.9349145683453235,41,45,11,3,0,1,1,10,3,1,5,28.13611111111111,24,3
0.9123201438848918,41,45,11,3,0,1,1,11,3,1,5,31.88888888888889,24,3
0.9959532374100716,41,45,11,3,0,1,1,12,3,1,5,34.55277777777778,24,3
0.9656025179856113,41,45,11,3,0,1,1,13,3,1,5,39.355555555555554,24,3
0.9656025179856113,41,45,21,3,100,1,1,1,3,1,5,40.4,24,3
0.8313848920863307,41,45,21,3,100,1,1,2,3,1,5,41.13055555555555,24,3
0.7591052158273379,41,45,21,3,100,1,1,3,3,1,5,44.96111111111111,24,3
0.7426933453237408,41,45,21,3,100,1,1,4,3,1,5,46.71111111111111,24,3
0.6728866906474817,41,45,21,3,100,1,1,5,3,1,5,50.56111111111111,24,3
0.6314073741007192,41,45,21,3,100,1,1,6,3,1,5,53.36111111111111,24,3
0.6034172661870502,41,45,21,3,100,1,1,7,3,1,5,57.269444444444446,24,3
0.5975719424460431,41,45,21,3,100,1,1,8,3,1,5,61.080555555555556,24,3
0.5358588129496401,41,45,21,3,100,1,1,10,3,1,5,66.48611111111111,24,3
0.48538669064748186,41,45,21,3,100,1,1,11,3,1,5,71.32777777777778,24,3
0.43907374100719415,41,45,21,3,100,1,1,12,3,1,5,73.99166666666667,24,3
0.829858593183467,41,45,11,4,0,1,1,2,3,1,7,1.6722222222222223,24,4
0.8729151559100801,41,45,11,4,0,1,1,3,3,1,7,9.313888888888888,24,4
0.8990210297316903,41,45,11,4,0,1,1,4,3,1,7,13.08611111111111,24,4
0.9118926758520675,41,45,11,4,0,1,1,5,3,1,7,14.875,24,4
0.9399927483683835,41,45,11,4,0,1,1,6,3,1,7,15.983333333333334,24,4
0.9700870195794061,41,45,11,4,0,1,1,7,3,1,7,18.724999999999998,24,4
0.9582124728063823,41,45,11,4,0,1,1,8,3,1,7,21.505555555555556,24,4
0.9837744742567085,41,45,11,4,0,1,1,9,3,1,7,26.366666666666664,24,4
1.0012690355329958,41,45,11,4,0,1,1,10,3,1,7,28.13611111111111,24,4
0.9854060913705591,41,45,11,4,0,1,1,11,3,1,7,31.88888888888889,24,4
1.009064539521393,41,45,11,4,0,1,1,12,3,1,7,34.55277777777778,24,4
1.017585206671502,41,45,11,4,0,1,1,13,3,1,7,39.355555555555554,24,4
1.017585206671502,41,45,21,4,100,1,1,1,3,1,7,40.4,24,4
0.93147208121827485,41,45,21,4,100,1,1,2,3,1,7,41.13055555555555,24,4
0.8805293691080501,41,45,21,4,100,1,1,3,3,1,7,44.96111111111111,24,4
0.8201595358955772,41,45,21,4,100,1,1,4,3,1,7,46.71111111111111,24,4
0.6918056562726619,41,45,21,4,100,1,1,5,3,1,7,50.56111111111111,24,4
0.7446519216823791,41,45,21,4,100,1,1,6,3,1,7,53.36111111111111,24,4
0.7056744017403922,41,45,21,4,100,1,1,7,3,1,7,57.269444444444446,24,4
0.7132886149383618,41,45,21,4,100,1,1,8,3,1,7,61.080555555555556,24,4
0.6979695431472086,41,45,21,4,100,1,1,9,3,1,7,63.78333333333333,24,4
0.7002356780275568,41,45,21,4,100,1,1,10,3,1,7,66.48611111111111,24,4
0.6501994198694712,41,45,21,4,100,1,1,11,3,1,7,71.32777777777778,24,4
0.6431290790427852,41,45,21,4,100,1,1,12,3,1,7,73.99166666666667,24,4
0.6330674401740396,41,45,21,4,100,1,1,13,3,1,7,76.75277777777778,24,4
0.624456127628717,41,45,21,4,100,1,1,14,3,1,7,79.53333333333333,24,4

File: data/two_stage_trial_3.csv
Y,X1,X2,X3,X4,X5,X6,X7,X8,X9,X10,X11,X12,X13,group
1.0592315901814302,31,45,11,1,0,1,1,2,15,3,17,1.6722222222222223,23,1
1.0528281750266812,31,45,11,1,0,1,1,3,15,3,17,9.313888888888888,23,1
1.0578975453575241,31,45,11,1,0,1,1,4,15,3,17,13.08611111111111,23,1
1.028993240839559,31,45,11,1,0,1,1,5,15,3,17,14.875,23,1
1.0160085378868733,31,45,11,1,0,1,1,7,15,3,17,18.724999999999998,23,1
1.0276591960156527,31,45,11,1,0,1,1,8,15,3,17,21.505555555555556,23,1
0.9659373888295982,31,45,11,1,0,1,1,9,15,3,17,26.366666666666664,23,1
0.9763429384560656,31,45,11,1,0,1,1,10,15,3,17,28.13611111111111,23,1
0.9967093561010318,31,45,11,1,0,1,1,11,15,3,17,31.88888888888889,23,1
1.0040910707933122,31,45,11,1,0,1,1,12,15,3,17,34.55277777777778,23,1
1.0073817146922805,31,45,11,1,0,1,1,13,15,3,17,39.355555555555554,23,1
1.0081821766561465,31,45,21,1,100,1,1,1,15,3,9,40.355555555555554,23,1
0.9766364353312288,31,45,21,1,100,1,1,2,15,3,9,41.08611111111111,23,1
1.0167586750788624,31,45,21,1,100,1,1,3,15,3,9,44.916666666666664,23,1
0.9220228706624588,31,45,21,1,100,1,1,4,15,3,9,46.666666666666664,23,1
0.9231072555205028,31,45,21,1,100,1,1,5,15,3,9,50.516666666666666,23,1
0.9383872239747615,31,45,21,1,100,1,1,6,15,3,9,53.31666666666666,23,1
0.8767744479495251,31,45,21,1,100,1,1,7,15,3,9,57.224999999999994,23,1
0.8433556782334369,31,45,21,1,100,1,1,8,15,3,9,61.03611111111111,23,1
0.7524645110410081,31,45,21,1,100,1,1,9,15,3,9,63.738888888888894,23,1
0.831920347003153,31,45,21,1,100,1,1,10,15,3,9,66.44166666666666,23,1
0.6869085173501559,31,45,21,1,100,1,1,11,15,3,9,71.28333333333333,23,1
0.736297318611986,31,45,21,1,100,1,1,12,15,3,9,73.94722222222222,23,1
0.7572949526813866,31,45,21,1,100,1,1,13,15,3,9,76.70833333333334,23,1
0.7884463722397461,31,45,21,1,100,1,1,14,15,3,9,79.48888888888888,23,1
1.0879021750025057,31,45,11,2,0,1,1,2,15,3,19,1.6722222222222223,23,2
1.0667535331261904,31,45,11,2,0,1,1,3,15,3,19,9.313888888888888,23,2
1.019444722862584,31,45,11,2,0,1,1,4,15,3,19,13.08611111111111,23,2
1.0388894457251678,31,45,11,2,0,1,1,5,15,3,19,14.875,23,2
1.0284654705823395,31,45,11,2,0,1,1,6,15,3,19,15.983333333333334,23,2
1.0435000501152651,31,45,11,2,0,1,1,7,15,3,19,18.724999999999998,23,2
1.0106244362032675,31,45,11,2,0,1,1,8,15,3,19,21.505555555555556,23,2
0.9662223113160268,31,45,11,2,0,1,1,9,15,3,19,26.366666666666664,23,2
0.9734389094918312,31,45,11,2,0,1,1,10,15,3,19,28.13611111111111,23,2
0.9716347599478802,31,45,11,2,0,1,1,11,15,3,19,31.88888888888889,23,2
1.0167384985466572,31,45,11,2,0,1,1,12,15,3,19,34.55277777777778,23,2
1.0046106043900973,31,45,11,2,0,1,1,13,15,3,19,39.355555555555554,23,2
1.0059148772020057,31,45,21,2,100,1,1,1,15,3,11,40.355555555555554,23,2
1.0047576186190044,31,45,21,2,100,1,1,2,15,3,11,41.08611111111111,23,2
0.9151343705799152,31,45,21,2,100,1,1,3,15,3,11,44.916666666666664,23,2
0.8829882988298831,31,45,21,2,100,1,1,4,15,3,11,46.666666666666664,23,2
0.9294072264369294,31,45,21,2,100,1,1,5,15,3,11,50.516666666666666,23,2
0.899061334704899,31,45,21,2,100,1,1,6,15,3,11,53.31666666666666,23,2
0.8923749517808923,31,45,21,2,100,1,1,7,15,3,11,57.224999999999994,23,2
0.8943037160858944,31,45,21,2,100,1,1,8,15,3,11,61.03611111111111,23,2
0.7517037418027517,31,45,21,2,100,1,1,9,15,3,11,63.738888888888894,23,2
0.8172817281728174,31,45,21,2,100,1,1,10,15,3,11,66.44166666666666,23,2
0.7607046418927607,31,45,21,2,100,1,1,11,15,3,11,71.28333333333333,23,2
0.7378166388067379,31,45,21,2,100,1,1,12,15,3,11,73.94722222222222,23,2
0.757104281856757,31,45,21,2,100,1,1,13,15,3,11,76.70833333333334,23,2
0.7905361964767906,31,45,21,2,100,1,1,14,15,3,11,79.48888888888888,23,2
0.9821975280644062,31,45,11,3,0,1,1,2,15,3,21,1.6722222222222223,23,3
1.08082744702321,31,45,11,3,0,1,1,2,15,3,21,1.6722222222222223,23,3
0.9850323165891821,31,45,11,3,0,1,1,3,15,3,21,9.313888888888888,23,3
1.0643794147325942,31,45,11,3,0,1,1,3,15,3,21,9.313888888888888,23,3
0.96847715160449,31,45,11,3,0,1,1,4,15,3,21,13.08611111111111,23,3
1.0340060544904146,31,45,11,3,0,1,1,4,15,3,21,13.08611111111111,23,3
1.0771062478739082,31,45,11,3,0,1,1,5,15,3,21,14.875,23,3
0.9869828456104954,31,45,11,3,0,1,1,5,15,3,21,14.875,23,3
1.02505953055902,31,45,11,3,0,1,1,6,15,3,21,15.983333333333334,23,3
0.9574167507568122,31,45,11,3,0,1,1,6,15,3,21,15.983333333333334,23,3
0.9723324639981854,31,45,11,3,0,1,1,7,15,3,21,18.724999999999998,23,3
0.9456104944500513,31,45,11,3,0,1,1,7,15,3,21,18.724999999999998,23,3
0.98752693049098506,31,45,11,3,0,1,1,8,15,3,21,21.505555555555556,23,3
0.8929364278506569,31,45,11,3,0,1,1,8,15,3,21,21.505555555555556,23,3
0.9773216918017913,31,45,11,3,0,1,1,9,15,3,21,26.366666666666664,23,3
0.8722502522704348,31,45,11,3,0,1,1,9,15,3,21,26.366666666666664,23,3
0.831180625630677,31,45,11,3,0,1,1,10,15,3,21,28.13611111111111,23,3
1.0238122236081186,31,45,11,3,0,1,1,11,15,3,21,31.88888888888889,23,3
0.8428859737638758,31,45,11,3,0,1,1,11,15,3,21,31.88888888888889,23,3
1.0798276448576933,31,45,11,3,0,1,1,12,15,3,21,34.55277777777778,23,3
0.8684157416750766,31,45,11,3,0,1,1,12,15,3,21,34.55277777777778,23,3
0.9810636126544957,31,45,11,3,0,1,1,13,15,3,21,39.355555555555554,23,3
0.8037336024217969,31,45,11,3,0,1,1,13,15,3,21,39.355555555555554,23,3
0.8932336581296315,31,45,21,3,100,1,1,1,15,3,13,40.355555555555554,23,3
0.774864969707304,31,45,21,3,100,1,1,2,15,3,13,41.08611111111111,23,3
0.8294114764188812,31,45,21,3,100,1,1,3,15,3,13,44.916666666666664,23,3
0.92562929917153,31,45,21,3,100,1,1,4,15,3,13,46.666666666666664,23,3
0.8356414073884767,31,45,21,3,100,1,1,5,15,3,13,50.516666666666666,23,3
0.747314830530649,31,45,21,3,100,1,1,6,15,3,13,53.31666666666666,23,3
0.72184133501052306,31,45,21,3,100,1,1,7,15,3,13,57.224999999999994,23,3
0.6833542059094634,31,45,21,3,100,1,1,8,15,3,13,61.03611111111111,23,3
0.6072106051699567,31,45,21,3,100,1,1,9,15,3,13,63.738888888888894,23,3
0.6156556227065201,31,45,21,3,100,1,1,10,15,3,13,66.44166666666666,23,3
0.6167631659900039,31,45,21,3,100,1,1,11,15,3,13,71.28333333333333,23,3
0.6859846212077372,31,45,21,3,100,1,1,12,15,3,13,73.94722222222222,23,3
0.6821082197155441,31,45,21,3,100,1,1,13,15,3,13,76.70833333333334,23,3
0.6562193954641119,31,45,21,3,100,1,1,14,15,3,13,79.48888888888888,23,3

File: data/two_stage_trial_4.csv
Y,X1,X2,X3,X4,X5,X6,X7,X8,X9,X10,X11,X12,X13,group
1.041504462,51,45,11,1,0,1,1,2,7,7,25,1.7,25,1
1.027778454,51,45,11,1,0,1,1,3,7,7,25,9.3,25,1
1.05448556,51,45,11,1,0,1,1,4,7,7,25,13.1,25,1
1.047002516,51,45,11,1,0,1,1,5,7,7,25,14.9,25,1
1.126389853,51,45,11,1,0,1,1,6,7,7,25,16,25,1
1.093396833,51,45,11,1,0,1,1,7,7,7,25,18.7,25,1
0.971351525,51,45,11,1,0,1,1,8,7,7,25,21.5,25,1
0.95492917,51,45,11,1,0,1,1,9,7,7,25,26.4,25,1
0.948170521,51,45,11,1,0,1,1,10,7,7,25,28.1,25,1
0.952872564999999,51,45,11,1,0,1,1,11,7,7,25,31.9,25,1
0.993105694,51,45,11,1,0,1,1,12,7,7,25,34.6,25,1
0.938863357,51,45,11,1,0,1,1,13,7,7,25,39.4,25,1
0.9388633565537079,51,45,11,1,50,1,1,1,7,7,25,40.4,25,1
0.9123762724597253,51,45,11,1,50,1,1,2,7,7,25,41.44166666666666,25,1
0.8312263644279018,51,45,11,1,50,1,1,3,7,7,25,44.202777777777776,25,1
0.8054532248876449,51,45,11,1,50,1,1,4,7,7,25,50.15277777777778,25,1
0.6963581445763127,51,45,11,1,50,1,1,5,7,7,25,50.891666666666666,25,1
0.6769645842468953,51,45,11,1,50,1,1,6,7,7,25,55.849999999999994,25,1
0.6448844391532677,51,45,11,1,50,1,1,7,7,7,25,60.147222222222226,25,1
0.6060360575074811,51,45,11,1,50,1,1,8,7,7,25,62.61666666666667,25,1
0.5679855067434061,51,45,11,1,50,1,1,9,7,7,25,65.41666666666666,25,1
0.49782259853575683,51,45,11,1,50,1,1,10,7,7,25,69.26666666666667,25,1
0.4083926785163374,51,45,11,1,50,1,1,11,7,7,25,71.03611111111111,25,1
0.38584134919126867,51,45,11,1,50,1,1,12,7,7,25,77.725,25,1
0.31062225248308367,51,45,11,1,50,1,1,13,7,7,25,82.625,25,1
0.979554273,51,45,11,2,0,1,1,2,7,7,27,1.7,25,2
0.946521688,51,45,11,2,0,1,1,4,7,7,27,13.1,25,2
0.935488020999999,51,45,11,2,0,1,1,5,7,7,27,14.9,25,2
0.931272111,51,45,11,2,0,1,1,6,7,7,27,16,25,2
0.956826319,51,45,11,2,0,1,1,7,7,7,27,18.7,25,2
0.964868953999999,51,45,11,2,0,1,1,8,7,7,27,21.5,25,2
0.959254513999999,51,45,11,2,0,1,1,9,7,7,27,26.4,25,2
0.951572581,51,45,11,2,0,1,1,10,7,7,27,28.1,25,2
0.974115437,51,45,11,2,0,1,1,11,7,7,27,31.9,25,2
0.998076877,51,45,11,2,0,1,1,12,7,7,27,34.6,25,2
0.93714867,51,45,11,2,0,1,1,13,7,7,27,39.4,25,2
0.9371486704603231,51,45,11,2,50,1,1,1,7,7,27,40.4,25,2
0.8939364791755586,51,45,11,2,50,1,1,2,7,7,27,41.44166666666666,25,2
0.8117757453843008,51,45,11,2,50,1,1,3,7,7,27,44.202777777777776,25,2
0.7739539419451645,51,45,11,2,50,1,1,4,7,7,27,50.15277777777778,25,2
0.6552635431853051,51,45,11,2,50,1,1,5,7,7,27,50.891666666666666,25,2
0.6064762207301178,51,45,11,2,50,1,1,6,7,7,27,55.849999999999994,25,2
0.5420615828829365,51,45,11,2,50,1,1,7,7,7,27,60.147222222222226,25,2
0.46944805047876204,51,45,11,2,50,1,1,8,7,7,27,62.61666666666667,25,2
0.417251938607007,51,45,11,2,50,1,1,9,7,7,27,65.41666666666666,25,2
0.4014297642614837,51,45,11,2,50,1,1,10,7,7,27,69.26666666666667,25,2
0.3619567175317157,51,45,11,2,50,1,1,11,7,7,27,71.03611111111111,25,2
0.2852161860707793,51,45,11,2,50,1,1,12,7,7,27,77.725,25,2
0.3303731513466653,51,45,11,2,50,1,1,13,7,7,27,82.625,25,2
1.083585244,51,45,11,3,0,1,1,2,7,7,29,1.7,25,3
1.055397932,51,45,11,3,0,1,1,3,7,7,29,9.3,25,3
1.048813536,51,45,11,3,0,1,1,4,7,7,29,13.1,25,3
1.022301249,51,45,11,3,0,1,1,5,7,7,29,14.9,25,3
1.064545593,51,45,11,3,0,1,1,6,7,7,29,16,25,3
0.995547706,51,45,11,3,0,1,1,7,7,7,29,18.7,25,3
0.945746291,51,45,11,3,0,1,1,8,7,7,29,21.5,25,3
0.921620367,51,45,11,3,0,1,1,9,7,7,29,26.4,25,3
0.911331447,51,45,11,3,0,1,1,10,7,7,29,28.1,25,3
0.92173521,51,45,11,3,0,1,1,11,7,7,29,31.9,25,3
0.96252427,51,45,11,3,0,1,1,12,7,7,29,34.6,25,3
0.880746967,51,45,11,3,0,1,1,13,7,7,29,39.4,25,3
0.8807469672028079,51,45,11,3,50,1,1,1,7,7,29,40.4,25,3
0.8534278150520834,51,45,11,3,50,1,1,2,7,7,29,41.44166666666666,25,3
0.7574054852116922,51,45,11,3,50,1,1,3,7,7,29,44.202777777777776,25,3
0.7218589458253708,51,45,11,3,50,1,1,4,7,7,29,50.15277777777778,25,3
0.6391607950272309,51,45,11,3,50,1,1,5,7,7,29,50.891666666666666,25,3
0.5956810998154001,51,45,11,3,50,1,1,6,7,7,29,55.849999999999994,25,3
0.5527666310790413,51,45,11,3,50,1,1,7,7,7,29,60.147222222222226,25,3
0.4923624621154349,51,45,11,3,50,1,1,8,7,7,29,62.61666666666667,25,3
0.4548492482373129,51,45,11,3,50,1,1,9,7,7,29,65.41666666666666,25,3
0.412866815105154,51,45,11,3,50,1,1,10,7,7,29,69.26666666666667,25,3
0.29984494760108643,51,45,11,3,50,1,1,11,7,7,29,71.03611111111111,25,3
0.5390966799279577,51,45,11,3,50,1,1,12,7,7,29,77.725,25,3
0.438782893651649,51,45,11,3,50,1,1,13,7,7,29,82.625,25,3
0.902498218,51,45,11,4,0,1,1,2,7,7,31,1.7,25,4
0.885440337,51,45,11,4,0,1,1,3,7,7,31,9.3,25,4
0.874058556,51,45,11,4,0,1,1,4,7,7,31,13.1,25,4
0.876684358,51,45,11,4,0,1,1,5,7,7,31,14.9,25,4
0.846990235,51,45,11,4,0,1,1,6,7,7,31,16,25,4
0.877316639,51,45,11,4,0,1,1,7,7,7,31,18.7,25,4
0.901669155,51,45,11,4,0,1,1,8,7,7,31,21.5,25,4
0.89500617,51,45,11,4,0,1,1,9,7,7,31,26.4,25,4
0.903909961,51,45,11,4,0,1,1,10,7,7,31,28.1,25,4
0.910810221,51,45,11,4,0,1,1,11,7,7,31,31.9,25,4
0.946684123,51,45,11,4,0,1,1,12,7,7,31,34.6,25,4
0.906447653,51,45,11,4,0,1,1,13,7,7,31,39.4,25,4
0.9064476526553865,51,45,11,4,50,1,1,1,7,7,31,40.4,25,4
0.8701992158848919,51,45,11,4,50,1,1,2,7,7,31,41.44166666666666,25,4
0.7782056113840534,51,45,11,4,50,1,1,3,7,7,31,44.202777777777776,25,4
0.7378999700859175,51,45,11,4,50,1,1,4,7,7,31,50.15277777777778,25,4
0.6166181611217393,51,45,11,4,50,1,1,5,7,7,31,50.891666666666666,25,4
0.570132921516432,51,45,11,4,50,1,1,6,7,7,31,55.849999999999994,25,4
0.51063654407845,51,45,11,4,50,1,1,7,7,7,31,60.147222222222226,25,4
0.4497886669727516,51,45,11,4,50,1,1,8,7,7,31,62.61666666666667,25,4
0.40583994676249274,51,45,11,4,50,1,1,9,7,7,31,65.41666666666666,25,4
0.3820196072967274,51,45,11,4,50,1,1,10,7,7,31,69.26666666666667,25,4
0.35232566434379353,51,45,11,4,50,1,1,11,7,7,31,71.03611111111111,25,4
0.29791368889877307,51,45,11,4,50,1,1,12,7,7,31,77.725,25,4
0.30319171626118513,51,45,11,4,50,1,1,13,7,7,31,82.625,25,4
